Repository: Yugal0/fitting-experimental

File: exp data/EIS mpt files/single type/RM_stacked second run D12_1_C03.mpt
EC-Lab ASCII FILE
Nb header lines : 66                          

Potentio Electrochemical Impedance Spectroscopy

Run on channel : 3 (SN 13993)
User : 
CE vs. WE compliance from -10 V to 10 V
Electrode connection : standard
Potential control : Ewe
Ewe ctrl range : min = -1.00 V, max = 1.00 V
Safety Limits :
	Do not start on E overload
Acquisition started on : 09/05/2018 15:23:15.000
Loaded Setting File : NONE
Saved on :
	File : RM_stacked second run D12_1_C03.mpr
	Directory : D:\Robert\Stacked cells\Second run 3% and 12% PVDF electrodes 12%compressed\
	Host : 10.5.5.6
Device : VMP3 (SN 0628)
Address : 10.5.5.5
EC-Lab for windows v11.17 (software)
Internet server v11.16 (firmware)
Command interpretor v11.16 (firmware)
Electrode material : 
Initial state : 
Electrolyte : 
Comments : 
Electrode surface area : 0.001 cm²
Characteristic mass : 0.001 g
Equivalent Weight : 0.000 g/eq.
Density : 0.000 g/cm3
Volume (V) : 0.000 m³
Text export
   Mode : Standard
   Time format : Elapsed
Cycle Definition : Charge/Discharge alternance
Mode                Single sine         
E (V)               0.0000              
vs.                 Eoc                 
tE (h:m:s)          0:00:3.0000         
record              1                   
dI                  0.000               
unit dI             mA                  
dt (s)              60.000              
fi                  200.000             
unit fi             kHz                 
ff                  10.000              
unit ff             mHz                 
Nd                  8                   
Points              per decade          
spacing             Logarithmic         
Va (mV)             20.0                
pw                  3.00                
Na                  5                   
corr                0                   
E range min (V)     -1.000              
E range max (V)     1.000               
I Range             Auto                
Bandwidth           5                   
nc cycles           0                   
goto Ns'            0                   
nr cycles           0                   
inc. cycle          0                   

freq/Hz	Re(Z)/Ohm	-Im(Z)/Ohm	|Z|/Ohm	Phase(Z)/deg	time/s	<Ewe>/V	<I>/mA	Cs/µF	Cp/µF	cycle number	I Range	|Ewe|/V	|I|/A	Re(Y)/Ohm-1	Im(Y)/Ohm-1	|Y|/Ohm-1	Phase(Y)/deg	Re(C)/nF	Im(C)/nF	|C|/nF	Phase(C)/deg	Re(M)	Im(M)	|M|	Phase(M)/deg	Re(Permittivity)	Im(Permittivity)	|Permittivity|	Phase(Permittivity)/deg	Re(Resistivity)/Ohm.cm	Im(Resistivity)/Ohm.cm	|Resistivity|/Ohm.cm	Phase(Resistivity)/deg	Re(Conductivity)/mS/cm	Im(Conductivity)/mS/cm	|Conductivity|/mS/cm	Phase(Conductivity)/deg	Tan(Delta)	Loss Angle(Delta)/deg	
2.0001948E+005	1.4097951E+002	1.4951314E+000	1.4098744E+002	-6.0761666E-001	09/05/2018 15:23:20.3321	8.5561350E-003	2.5523512E-003	5.3219217E-001	5.9850299E-005	1.000000000000000E+000	11	1.8120704E-002	1.2852708E-004	7.0924312E-003	7.5217424E-005	7.0928303E-003	6.0761666E-001	5.9850644E-002	5.6434274E+000	5.6437449E+000	-8.9392380E+001	0.0000000E+000	0.0000000E+000	0.0000000E+000	8.9392380E+001	0.0000000E+000	0.0000000E+000	0.0000000E+000	-8.9392380E+001	0.0000000E+000	0.0000000E+000	0.0000000E+000	-6.0761666E-001	0.0000000E+000	0.0000000E+000	0.0000000E+000	6.0761666E-001	9.4292389E+001	8.9392380E+001
1.4967770E+005	1.4061391E+002	1.4903028E+000	1.4062181E+002	-6.0722911E-001	09/05/2018 15:23:21.3961	8.5543459E-003	2.3791410E-003	7.1349102E-001	8.0136830E-005	1.000000000000000E+000	11	2.0527575E-002	1.4597717E-004	7.1108728E-003	7.5364900E-005	7.1112723E-003	6.0722911E-001	8.0137096E-002	7.5611167E+000	7.5615416E+000	-8.9392769E+001	0.0000000E+000	0.0000000E+000	0.0000000E+000	8.9392769E+001	0.0000000E+000	0.0000000E+000	0.0000000E+000	-8.9392769E+001	0.0000000E+000	0.0000000E+000	0.0000000E+000	-6.0722911E-001	0.0000000E+000	0.0000000E+000	0.0000000E+000	6.0722911E-001	9.4352577E+001	8.9392769E+001
1.1201170E+005	1.4053297E+002	1.5115626E+000	1.4054111E+002	-6.1624551E-001	09/05/2018 15:23:22.4601	8.5651707E-003	2.3715049E-003	9.4000602E-001	1.0873670E-004	1.000000000000000E+000	11	2.0748772E-002	1.4763490E-004	7.1149445E-003	7.6527831E-005	7.1153562E-003	6.1624551E-001	1.0873733E-001	1.0109468E+001	1.0110052E+001	-8.9383751E+001	0.0000000E+000	0.0000000E+000	0.0000000E+000	8.9383751E+001	0.0000000E+000	0.0000000E+000	0.0000000E+000	-8.9383751E+001	0.0000000E+000	0.0000000E+000	0.0000000E+000	-6.1624551E-001	0.0000000E+000	0.0000000E+000	0.0000000E+000	6.1624551E-001	9.2971985E+001	8.9383751E+001
8.3828102E+004	1.4060634E+002	1.5329536E+000	1.4061470E+002	-6.2463963E-001	09/05/2018 15:23:23.5251	8.6015770E-003	2.4081958E-003	1.2385156E+000	1.4719670E-004	1.000000000000000E+000	11	2.0674497E-002	1.4702941E-004	7.1112090E-003	7.7529607E-005	7.1116318E-003	6.2463963E-001	1.4719713E-001	1.3501250E+001	1.3502052E+001	-8.9375359E+001	0.0000000E+000	0.0000000E+000	0.0000000E+000	8.9375359E+001	0.0000000E+000	0.0000000E+000	0.0000000E+000	-8.9375359E+001	0.0000000E+000	0.0000000E+000	0.0000000E+000	-6.2463963E-001	0.0000000E+000	0.0000000E+000	0.0000000E+000	6.2463963E-001	9.1722504E+001	8.9375359E+001
6.2734359E+004	1.4070932E+002	1.5973583E+000	1.4071838E+002	-6.5040439E-001	09/05/2018 15:23:24.5901	8.6061973E-003	2.3711324E-003	1.5882260E+000	2.0465170E-004	1.000000000000000E+000	11	2.0662984E-002	1.4683926E-004	7.1059344E-003	8.0667887E-005	7.1063922E-003	6.5040439E-001	2.0465215E-001	1.8027514E+001	1.8028675E+001	-8.9349594E+001	0.0000000E+000	0.0000000E+000	0.0000000E+000	8.9349594E+001	0.0000000E+000	0.0000000E+000	0.0000000E+000	-8.9349594E+001	0.0000000E+000	0.0000000E+000	0.0000000E+000	-6.5040439E-001	0.0000000E+000	0.0000000E+000	0.0000000E+000	6.5040439E-001	8.8088760E+001	8.9349594E+001
4.6953109E+004	1.4087364E+002	1.5735158E+000	1.4088243E+002	-6.3994980E-001	09/05/2018 15:23:25.6551	8.6168181E-003	2.3852871E-003	2.1541934E+000	2.6872818E-004	1.000000000000000E+000	11	2.0488564E-002	1.4543023E-004	7.0976745E-003	7.9278863E-005	7.0981174E-003	6.3994980E-001	2.6872975E-001	2.4058681E+001	2.4060183E+001	-8.9360046E+001	0.0000000E+000	0.0000000E+000	0.0000000E+000	8.9360046E+001	0.0000000E+000	0.0000000E+000	0.0000000E+000	-8.9360046E+001	0.0000000E+000	0.0000000E+000	0.0000000E+000	-6.3994980E-001	0.0000000E+000	0.0000000E+000	0.0000000E+000	6.3994980E-001	8.9527954E+001	8.9360046E+001
3.5136707E+004	1.4109554E+002	1.6356637E+000	1.4110501E+002	-6.6417718E-001	09/05/2018 15:23:26.7201	8.6151222E-003	2.3925509E-003	2.7692685E+000	3.7210734E-004	1.000000000000000E+000	11	2.0431779E-002	1.4479840E-004	7.0864442E-003	8.2150298E-005	7.0869206E-003	6.6417718E-001	3.7210718E-001	3.2098701E+001	3.2100857E+001	-8.9335823E+001	0.0000000E+000	0.0000000E+000	0.0000000E+000	8.9335823E+001	0.0000000E+000	0.0000000E+000	0.0000000E+000	-8.9335823E+001	0.0000000E+000	0.0000000E+000	0.0000000E+000	-6.6417718E-001	0.0000000E+000	0.0000000E+000	0.0000000E+000	6.6417718E-001	8.6261948E+001	8.9335823E+001
2.6298820E+004	1.4125984E+002	1.7461213E+000	1.4127063E+002	-7.0820051E-001	09/05/2018 15:23:27.7851	8.6283507E-003	2.4677953E-003	3.4658475E+000	5.2948605E-004	1.000000000000000E+000	11	2.0297134E-002	1.4367554E-004	7.0780716E-003	8.7492466E-005	7.0786122E-003	7.0820051E-001	5.2948457E-001	4.2835003E+001	4.2838276E+001	-8.9291801E+001	0.0000000E+000	0.0000000E+000	0.0000000E+000	8.9291801E+001	0.0000000E+000	0.0000000E+000	0.0000000E+000	-8.9291801E+001	0.0000000E+000	0.0000000E+000	0.0000000E+000	-7.0820051E-001	0.0000000E+000	0.0000000E+000	0.0000000E+000	7.0820051E-001	8.0899216E+001	8.9291801E+001
1.9677732E+004	1.4147769E+002	1.8175739E+000	1.4148936E+002	-7.3604244E-001	09/05/2018 15:23:28.8501	8.5953167E-003	2.3608890E-003	4.4499283E+000	7.3432713E-004	1.000000000000000E+000	11	2.0207815E-002	1.4282214E-004	7.0670862E-003	9.0791356E-005	7.0676692E-003	7.3604244E-001	7.3433053E-001	5.7159111E+001	5.7163826E+001	-8.9263954E+001	0.0000000E+000	0.0000000E+000	0.0000000E+000	8.9263954E+001	0.0000000E+000	0.0000000E+000	0.0000000E+000	-8.9263954E+001	0.0000000E+000	0.0000000E+000	0.0000000E+000	-7.3604244E-001	0.0000000E+000	0.0000000E+000	0.0000000E+000	7.3604244E-001	7.7838753E+001	8.9263954E+001
1.4726557E+004	1.4176541E+002	2.0306280E+000	1.4177995E+002	-8.2064062E-001	09/05/2018 15:23:29.7891	8.5858330E-003	2.2754010E-003	5.3221674E+000	1.0917410E-003	1.000000000000000E+000	11	2.1279261E-002	1.5008653E-004	7.0524598E-003	1.0101845E-004	7.0531834E-003	8.2064062E-001	1.0917410E+000	7.6218353E+001	7.6226173E+001	-8.9179359E+001	0.0000000E+000	0.0000000E+000	0.0000000E+000	8.9179359E+001	0.0000000E+000	0.0000000E+000	0.0000000E+000	-8.9179359E+001	0.0000000E+000	0.0000000E+000	0.0000000E+000	-8.2064062E-001	0.0000000E+000	0.0000000E+000	0.0000000E+000	8.2064062E-001	6.9813583E+001	8.9179359E+001
1.1025388E+004	1.4207253E+002	2.2308900E+000	1.4209004E+002	-8.9961147E-001	09/05/2018 15:23:30.7281	8.6032543E-003	2.3836116E-003	6.4706531E+000	1.5950605E-003	1.000000000000000E+000	11	2.1953866E-002	1.5450672E-004	7.0369234E-003	1.1049709E-004	7.0377910E-003	8.9961147E-001	1.5950623E+000	1.0158022E+002	1.0159274E+002	-8.9100388E+001	0.0000000E+000	0.0000000E+000	0.0000000E+000	8.9100388E+001	0.0000000E+000	0.0000000E+000	0.0000000E+000	-8.9100388E+001	0.0000000E+000	0.0000000E+000	0.0000000E+000	-8.9961147E-001	0.0000000E+000	0.0000000E+000	0.0000000E+000	8.9961147E-001	6.3684235E+001	8.9100388E+001
8.3251924E+003	1.4231952E+002	2.4697185E+000	1.4234094E+002	-9.9417323E-001	09/05/2018 15:23:31.9646	8.6282576E-003	2.4327808E-003	7.7406678E+000	2.3303097E-003	1.000000000000000E+000	11	2.0247754E-002	1.4224827E-004	7.0243282E-003	1.2189554E-004	7.0253857E-003	9.9417323E-001	2.3303051E+000	1.3428598E+002	1.3430620E+002	-8.9005829E+001	0.0000000E+000	0.0000000E+000	0.0000000E+000	8.9005829E+001	0.0000000E+000	0.0000000E+000	0.0000000E+000	-8.9005829E+001	0.0000000E+000	0.0000000E+000	0.0000000E+000	-9.9417323E-001	0.0000000E+000	0.0000000E+000	0.0000000E+000	9.9417323E-001	5.7625809E+001	8.9005829E+001
6.1954932E+003	1.4269873E+002	2.8097951E+000	1.4272639E+002	-1.1280310E+000	09/05/2018 15:23:33.3799	8.6328778E-003	2.1647699E-003	9.1425982E+000	3.5433196E-003	1.000000000000000E+000	11	2.0468798E-002	1.4341284E-004	7.0050545E-003	1.3793232E-004	7.0064124E-003	1.1280310E+000	3.5433128E+000	1.7995163E+002	1.7998651E+002	-8.8871971E+001	0.0000000E+000	0.0000000E+000	0.0000000E+000	8.8871971E+001	0.0000000E+000	0.0000000E+000	0.0000000E+000	-8.8871971E+001	0.0000000E+000	0.0000000E+000	0.0000000E+000	-1.1280310E+000	0.0000000E+000	0.0000000E+000	0.0000000E+000	1.1280310E+000	5.0786167E+001	8.8871971E+001
4.6214780E+003	1.4313271E+002	3.2307050E+000	1.4316916E+002	-1.2930262E+000	09/05/2018 15:23:35.0677	8.6404420E-003	2.2472776E-003	1.0659625E+001	5.4279719E-003	1.000000000000000E+000	11	2.0592581E-002	1.4383392E-004	6.9829663E-003	1.5761530E-004	6.9847447E-003	1.2930262E+000	5.4279871E+000	2.4048012E+002	2.4054137E+002	-8.8706970E+001	0.0000000E+000	0.0000000E+000	0.0000000E+000	8.8706970E+001	0.0000000E+000	0.0000000E+000	0.0000000E+000	-8.8706970E+001	0.0000000E+000	0.0000000E+000	0.0000000E+000	-1.2930262E+000	0.0000000E+000	0.0000000E+000	0.0000000E+000	1.2930262E+000	4.4303860E+001	8.8706970E+001
3.4561052E+003	1.4361993E+002	3.6810882E+000	1.4366710E+002	-1.4682130E+000	09/05/2018 15:23:36.7557	8.6399764E-003	2.2428078E-003	1.2509990E+001	8.2128663E-003	1.000000000000000E+000	11	2.0657215E-002	1.4378529E-004	6.9582509E-003	1.7834526E-004	6.9605359E-003	1.4682130E+000	8.2128820E+000	3.2043005E+002	3.2053528E+002	-8.8531784E+001	0.0000000E+000	0.0000000E+000	0.0000000E+000	8.8531784E+001	0.0000000E+000	0.0000000E+000	0.0000000E+000	-8.8531784E+001	0.0000000E+000	0.0000000E+000	0.0000000E+000	-1.4682130E+000	0.0000000E+000	0.0000000E+000	0.0000000E+000	1.4682130E+000	3.9015617E+001	8.8531784E+001
2.5858269E+003	1.4418968E+002	4.2727985E+000	1.4425298E+002	-1.6973593E+000	09/05/2018 15:23:38.4417	8.6389706E-003	2.1899133E-003	1.4404835E+001	1.2638151E-002	1.000000000000000E+000	11	2.0695690E-002	1.4346803E-004	6.9292244E-003	2.0533495E-004	6.9322661E-003	1.6973593E+000	1.2638135E+001	4.2648651E+002	4.2667374E+002	-8.8302643E+001	0.0000000E+000	0.0000000E+000	0.0000000E+000	8.8302643E+001	0.0000000E+000	0.0000000E+000	0.0000000E+000	-8.8302643E+001	0.0000000E+000	0.0000000E+000	0.0000000E+000	-1.6973593E+000	0.0000000E+000	0.0000000E+000	0.0000000E+000	1.6973593E+000	3.3745960E+001	8.8302643E+001
1.9356189E+003	1.4487459E+002	4.9236732E+000	1.4495824E+002	-1.9464915E+000	09/05/2018 15:23:40.1287	8.6364551E-003	2.1934521E-003	1.6699791E+001	1.9266538E-002	1.000000000000000E+000	11	2.0717174E-002	1.4291823E-004	6.8945582E-003	2.3431680E-004	6.8985387E-003	1.9464915E+000	1.9266573E+001	5.6690033E+002	5.6722760E+002	-8.8053505E+001	0.0000000E+000	0.0000000E+000	0.0000000E+000	8.8053505E+001	0.0000000E+000	0.0000000E+000	0.0000000E+000	-8.8053505E+001	0.0000000E+000	0.0000000E+000	0.0000000E+000	-1.9464915E+000	0.0000000E+000	0.0000000E+000	0.0000000E+000	1.9464915E+000	2.9424088E+001	8.8053505E+001
1.4486094E+003	1.4559210E+002	5.6824961E+000	1.4570296E+002	-2.2351339E+000	09/05/2018 15:23:41.8179	8.6276615E-003	2.1826499E-003	1.9334356E+001	2.9408392E-002	1.000000000000000E+000	11	2.0724855E-002	1.4224046E-004	6.8580573E-003	2.6767165E-004	6.8632788E-003	2.2351339E+000	2.9408342E+001	7.5347693E+002	7.5405060E+002	-8.7764870E+001	0.0000000E+000	0.0000000E+000	0.0000000E+000	8.7764870E+001	0.0000000E+000	0.0000000E+000	0.0000000E+000	-8.7764870E+001	0.0000000E+000	0.0000000E+000	0.0000000E+000	-2.2351339E+000	0.0000000E+000	0.0000000E+000	0.0000000E+000	2.2351339E+000	2.5621153E+001	8.7764870E+001
1.0839595E+003	1.4649149E+002	6.5693183E+000	1.4663872E+002	-2.5676725E+000	09/05/2018 15:23:43.5070	8.6344061E-003	2.2031371E-003	2.2350477E+001	4.4856984E-002	1.000000000000000E+000	11	2.0731516E-002	1.4137819E-004	6.8126349E-003	3.0550826E-004	6.8194815E-003	2.5676725E+000	4.4856987E+001	1.0002814E+003	1.0012867E+003	-8.7432327E+001	0.0000000E+000	0.0000000E+000	0.0000000E+000	8.7432327E+001	0.0000000E+000	0.0000000E+000	0.0000000E+000	-8.7432327E+001	0.0000000E+000	0.0000000E+000	0.0000000E+000	-2.5676725E+000	0.0000000E+000	0.0000000E+000	0.0000000E+000	2.5676725E+000	2.2299343E+001	8.7432327E+001
8.1129767E+002	1.4748506E+002	7.6075568E+000	1.4768114E+002	-2.9528072E+000	09/05/2018 15:23:45.1934	8.6331200E-003	2.1455865E-003	2.5786636E+001	6.8428189E-002	1.000000000000000E+000	11	2.0732390E-002	1.4038617E-004	6.7623551E-003	3.4881503E-004	6.7713456E-003	2.9528072E+000	6.8428131E+001	1.3265935E+003	1.3283572E+003	-8.7047195E+001	0.0000000E+000	0.0000000E+000	0.0000000E+000	8.7047195E+001	0.0000000E+000	0.0000000E+000	0.0000000E+000	-8.7047195E+001	0.0000000E+000	0.0000000E+000	0.0000000E+000	-2.9528072E+000	0.0000000E+000	0.0000000E+000	0.0000000E+000	2.9528072E+000	1.9386652E+001	8.7047195E+001
6.0752716E+002	1.4859932E+002	8.7882614E+000	1.4885896E+002	-3.3845680E+000	09/05/2018 15:23:46.8739	8.6250529E-003	2.1165321E-003	2.9809277E+001	1.0389806E-001	1.000000000000000E+000	11	2.0734044E-002	1.3928649E-004	6.7060506E-003	3.9660028E-004	6.7177680E-003	3.3845680E+000	1.0389804E+002	1.7567958E+003	1.7598654E+003	-8.6615433E+001	0.0000000E+000	0.0000000E+000	0.0000000E+000	8.6615433E+001	0.0000000E+000	0.0000000E+000	0.0000000E+000	-8.6615433E+001	0.0000000E+000	0.0000000E+000	0.0000000E+000	-3.3845680E+000	0.0000000E+000	0.0000000E+000	0.0000000E+000	3.3845680E+000	1.6908842E+001	8.6615433E+001
4.5456351E+002	1.4990521E+002	1.0205259E+001	1.5025218E+002	-3.8945777E+000	09/05/2018 15:23:48.5629	8.6283507E-003	2.0524627E-003	3.4308483E+001	1.5827344E-001	1.000000000000000E+000	11	2.0733684E-002	1.3799257E-004	6.6401078E-003	4.5204585E-004	6.6554775E-003	3.8945777E+000	1.5827339E+002	2.3248806E+003	2.3302620E+003	-8.6105423E+001	0.0000000E+000	0.0000000E+000	0.0000000E+000	8.6105423E+001	0.0000000E+000	0.0000000E+000	0.0000000E+000	-8.6105423E+001	0.0000000E+000	0.0000000E+000	0.0000000E+000	-3.8945777E+000	0.0000000E+000	0.0000000E+000	0.0000000E+000	3.8945777E+000	1.4689015E+001	8.6105423E+001
3.4010876E+002	1.5145575E+002	1.1911441E+001	1.5192342E+002	-4.4968476E+000	09/05/2018 15:23:50.2507	8.6263567E-003	2.1662603E-003	3.9286018E+001	2.4150003E-001	1.000000000000000E+000	11	2.0737074E-002	1.3649689E-004	6.5620015E-003	5.1607745E-004	6.5822639E-003	4.4968476E+000	2.4150009E+002	3.0707085E+003	3.0801904E+003	-8.5503151E+001	0.0000000E+000	0.0000000E+000	0.0000000E+000	8.5503151E+001	0.0000000E+000	0.0000000E+000	0.0000000E+000	-8.5503151E+001	0.0000000E+000	0.0000000E+000	0.0000000E+000	-4.4968476E+000	0.0000000E+000	0.0000000E+000	0.0000000E+000	4.4968476E+000	1.2715149E+001	8.5503151E+001
2.5443001E+002	1.5316960E+002	1.3872209E+001	1.5379651E+002	-5.1750245E+000	09/05/2018 15:23:51.9412	8.6325053E-003	2.1334807E-003	4.5092693E+001	3.6686346E-001	1.000000000000000E+000	11	2.0730691E-002	1.3479299E-004	6.4755948E-003	5.8647926E-004	6.5020984E-003	5.1750245E+000	3.6686356E+002	4.0507126E+003	4.0672917E+003	-8.4824974E+001	0.0000000E+000	0.0000000E+000	0.0000000E+000	8.4824974E+001	0.0000000E+000	0.0000000E+000	0.0000000E+000	-8.4824974E+001	0.0000000E+000	0.0000000E+000	0.0000000E+000	-5.1750245E+000	0.0000000E+000	0.0000000E+000	0.0000000E+000	5.1750245E+000	1.1041471E+001	8.4824974E+001
1.9054874E+002	1.5526363E+002	1.6160009E+001	1.5610234E+002	-5.9420128E+000	09/05/2018 15:23:53.6232	8.6285928E-003	2.1347841E-003	5.1685940E+001	5.5390698E-001	1.000000000000000E+000	11	2.0733912E-002	1.3282255E-004	6.3716355E-003	6.6316681E-004	6.4060539E-003	5.9420128E+000	5.5390729E+002	5.3218784E+003	5.3506265E+003	-8.4057983E+001	0.0000000E+000	0.0000000E+000	0.0000000E+000	8.4057983E+001	0.0000000E+000	0.0000000E+000	0.0000000E+000	-8.4057983E+001	0.0000000E+000	0.0000000E+000	0.0000000E+000	-5.9420128E+000	0.0000000E+000	0.0000000E+000	0.0000000E+000	5.9420128E+000	9.6078920E+000	8.4057983E+001
1.4249214E+002	1.5759489E+002	1.8925371E+001	1.5872719E+002	-6.8477855E+000	09/05/2018 15:23:55.3373	8.6279782E-003	2.0533931E-003	5.9018044E+001	8.3901745E-001	1.000000000000000E+000	11	2.0732662E-002	1.3061821E-004	6.2551755E-003	7.5117609E-004	6.3001178E-003	6.8477855E+000	8.3901746E+002	6.9866455E+003	7.0368433E+003	-8.3152214E+001	0.0000000E+000	0.0000000E+000	0.0000000E+000	8.3152214E+001	0.0000000E+000	0.0000000E+000	0.0000000E+000	-8.3152214E+001	0.0000000E+000	0.0000000E+000	0.0000000E+000	-6.8477855E+000	0.0000000E+000	0.0000000E+000	0.0000000E+000	6.8477855E+000	8.3271761E+000	8.3152214E+001
1.0667264E+002	1.6039517E+002	2.2175892E+001	1.6192091E+002	-7.8716879E+000	09/05/2018 15:23:56.9986	8.6287977E-003	2.0552552E-003	6.7280006E+001	1.2619504E+000	1.000000000000000E+000	11	2.0731414E-002	1.2803420E-004	6.1176610E-003	8.4581465E-004	6.1758547E-003	7.8716879E+000	1.2619506E+003	9.1275137E+003	9.2143379E+003	-8.2128311E+001	0.0000000E+000	0.0000000E+000	0.0000000E+000	8.2128311E+001	0.0000000E+000	0.0000000E+000	0.0000000E+000	-8.2128311E+001	0.0000000E+000	0.0000000E+000	0.0000000E+000	-7.8716879E+000	0.0000000E+000	0.0000000E+000	0.0000000E+000	7.8716879E+000	7.2328625E+000	8.2128311E+001
7.9821213E+001	1.6363867E+002	2.6018785E+001	1.6569427E+002	-9.0344830E+000	09/05/2018 15:23:58.6902	8.6195190E-003	2.0465017E-003	7.6632820E+001	1.8896172E+000	1.000000000000000E+000	11	2.0728979E-002	1.2510378E-004	5.9603387E-003	9.4770244E-004	6.0352115E-003	9.0344830E+000	1.8896176E+003	1.1884277E+004	1.2033565E+004	-8.0965515E+001	0.0000000E+000	0.0000000E+000	0.0000000E+000	8.0965515E+001	0.0000000E+000	0.0000000E+000	0.0000000E+000	-8.0965515E+001	0.0000000E+000	0.0000000E+000	0.0000000E+000	-9.0344830E+000	0.0000000E+000	0.0000000E+000	0.0000000E+000	9.0344830E+000	6.2892509E+000	8.0965515E+001
5.9789532E+001	1.6749783E+002	3.0523146E+001	1.7025624E+002	-1.0327690E+001	09/05/2018 15:24:00.3835	8.6263195E-003	2.0871039E-003	8.7209877E+001	2.8029683E+000	1.000000000000000E+000	11	2.0732159E-002	1.2177033E-004	5.7783406E-003	1.0529875E-003	5.8734999E-003	1.0327690E+001	2.8029685E+003	1.5381480E+004	1.5634787E+004	-7.9672310E+001	0.0000000E+000	0.0000000E+000	0.0000000E+000	7.9672310E+001	0.0000000E+000	0.0000000E+000	0.0000000E+000	-7.9672310E+001	0.0000000E+000	0.0000000E+000	0.0000000E+000	-1.0327690E+001	0.0000000E+000	0.0000000E+000	0.0000000E+000	1.0327690E+001	5.4875679E+000	7.9672310E+001
4.4728039E+001	1.7199699E+002	3.5840496E+001	1.7569151E+002	-1.1770776E+001	09/05/2018 15:24:02.0800	8.6327661E-003	2.0673617E-003	9.9281029E+001	4.1315475E+000	1.000000000000000E+000	11	2.0730238E-002	1.1799226E-004	5.5721053E-003	1.1611076E-003	5.6917947E-003	1.1770776E+001	4.1315469E+003	1.9827117E+004	2.0253006E+004	-7.8229225E+001	0.0000000E+000	0.0000000E+000	0.0000000E+000	7.8229225E+001	0.0000000E+000	0.0000000E+000	0.0000000E+000	-7.8229225E+001	0.0000000E+000	0.0000000E+000	0.0000000E+000	-1.1770776E+001	0.0000000E+000	0.0000000E+000	0.0000000E+000	1.1770776E+001	4.7989569E+000	7.8229225E+001
3.3427559E+001	1.7736395E+002	4.2070625E+001	1.8228525E+002	-1.3343914E+001	09/05/2018 15:24:04.0982	8.6236838E-003	1.6280416E-004	1.1317135E+002	6.0282521E+000	1.000000000000000E+000	12	2.0743212E-002	1.1379534E-004	5.3378004E-003	1.2661231E-003	5.4859077E-003	1.3343914E+001	6.0282534E+003	2.5414279E+004	2.6119445E+004	-7.6656082E+001	0.0000000E+000	0.0000000E+000	0.0000000E+000	7.6656082E+001	0.0000000E+000	0.0000000E+000	0.0000000E+000	-7.6656082E+001	0.0000000E+000	0.0000000E+000	0.0000000E+000	-1.3343914E+001	0.0000000E+000	0.0000000E+000	0.0000000E+000	1.3343914E+001	4.2158623E+000	7.6656082E+001
2.5040062E+001	1.8366135E+002	4.9353096E+001	1.9017680E+002	-1.5041087E+001	09/05/2018 15:24:05.7844	8.6236186E-003	1.6575652E-004	1.2878650E+002	8.6732941E+000	1.000000000000000E+000	12	2.0740082E-002	1.0905685E-004	5.0781169E-003	1.3645811E-003	5.2582650E-003	1.5041087E+001	8.6732910E+003	3.2276570E+004	3.3421594E+004	-7.4958916E+001	0.0000000E+000	0.0000000E+000	0.0000000E+000	7.4958916E+001	0.0000000E+000	0.0000000E+000	0.0000000E+000	-7.4958916E+001	0.0000000E+000	0.0000000E+000	0.0000000E+000	-1.5041087E+001	0.0000000E+000	0.0000000E+000	0.0000000E+000	1.5041087E+001	3.7213743E+000	7.4958916E+001
1.8735012E+001	1.9112129E+002	5.7877254E+001	1.9969258E+002	-1.6847885E+001	09/05/2018 15:24:07.5783	8.6193699E-003	1.6561679E-004	1.4677707E+002	1.2329635E+001	1.000000000000000E+000	12	2.0738818E-002	1.0385372E-004	4.7927550E-003	1.4513899E-003	5.0076973E-003	1.6847885E+001	1.2329635E+004	4.0714715E+004	4.2540660E+004	-7.3152115E+001	0.0000000E+000	0.0000000E+000	0.0000000E+000	7.3152115E+001	0.0000000E+000	0.0000000E+000	0.0000000E+000	-7.3152115E+001	0.0000000E+000	0.0000000E+000	0.0000000E+000	-1.6847885E+001	0.0000000E+000	0.0000000E+000	0.0000000E+000	1.6847885E+001	3.3021832E+000	7.3152115E+001
1.4017643E+001	1.9988354E+002	6.7767914E+001	2.1105905E+002	-1.8728558E+001	09/05/2018 15:24:09.3778	8.6235907E-003	1.7080452E-004	1.6754097E+002	1.7272743E+001	1.000000000000000E+000	12	2.0735076E-002	9.8243007E-005	4.4871345E-003	1.5213044E-003	4.7380105E-003	1.8728558E+001	1.7272744E+004	5.0946484E+004	5.3794906E+004	-7.1271439E+001	0.0000000E+000	0.0000000E+000	0.0000000E+000	7.1271439E+001	0.0000000E+000	0.0000000E+000	0.0000000E+000	-7.1271439E+001	0.0000000E+000	0.0000000E+000	0.0000000E+000	-1.8728558E+001	0.0000000E+000	0.0000000E+000	0.0000000E+000	1.8728558E+001	2.9495308E+000	7.1271439E+001
1.0500673E+001	2.1028043E+002	7.9225517E+001	2.2470990E+002	-2.0644464E+001	09/05/2018 15:24:10.9902	8.6187180E-003	1.3623158E-004	1.9131010E+002	2.3780647E+001	1.000000000000000E+000	12	2.0735962E-002	9.2278809E-005	4.1644191E-003	1.5689918E-003	4.4501824E-003	2.0644464E+001	2.3780641E+004	6.3118605E+004	6.7449813E+004	-6.9355537E+001	0.0000000E+000	0.0000000E+000	0.0000000E+000	6.9355537E+001	0.0000000E+000	0.0000000E+000	0.0000000E+000	-6.9355537E+001	0.0000000E+000	0.0000000E+000	0.0000000E+000	-2.0644464E+001	0.0000000E+000	0.0000000E+000	0.0000000E+000	2.0644464E+001	2.6542008E+000	6.9355537E+001
7.8596544E+000	2.2258705E+002	9.2655914E+001	2.4110187E+002	-2.2600410E+001	09/05/2018 15:24:13.1092	8.6266361E-003	1.7021752E-004	2.1854633E+002	3.2276665E+001	1.000000000000000E+000	12	2.0734446E-002	8.5998698E-005	3.8291181E-003	1.5939402E-003	4.1476246E-003	2.2600410E+001	3.2276664E+004	7.7538141E+004	8.3987773E+004	-6.7399590E+001	0.0000000E+000	0.0000000E+000	0.0000000E+000	6.7399590E+001	0.0000000E+000	0.0000000E+000	0.0000000E+000	-6.7399590E+001	0.0000000E+000	0.0000000E+000	0.0000000E+000	-2.2600410E+001	0.0000000E+000	0.0000000E+000	0.0000000E+000	2.2600410E+001	2.4022973E+000	6.7399590E+001
5.8829055E+000	2.3724965E+002	1.0796266E+002	2.6065942E+002	-2.4468349E+001	09/05/2018 15:24:14.5597	8.6179357E-003	1.1974599E-004	2.5058476E+002	4.2988766E+001	1.000000000000000E+000	12	2.0732459E-002	7.9538499E-005	3.4918752E-003	1.5890102E-003	3.8364236E-003	2.4468349E+001	4.2988773E+004	9.4468500E+004	1.0378984E+005	-6.5531647E+001	0.0000000E+000	0.0000000E+000	0.0000000E+000	6.5531647E+001	0.0000000E+000	0.0000000E+000	0.0000000E+000	-6.5531647E+001	0.0000000E+000	0.0000000E+000	0.0000000E+000	-2.4468349E+001	0.0000000E+000	0.0000000E+000	0.0000000E+000	2.4468349E+001	2.1975157E+000	6.5531647E+001
4.3989296E+000	2.5473737E+002	1.2556179E+002	2.8400156E+002	-2.6239004E+001	09/05/2018 15:24:16.4661	8.6173769E-003	1.9551345E-004	2.8814801E+002	5.6323441E+001	1.000000000000000E+000	12	2.0732537E-002	7.3001487E-005	3.1582841E-003	1.5567399E-003	3.5211074E-003	2.6239004E+001	5.6323441E+004	1.1426791E+005	1.2739500E+005	-6.3760994E+001	0.0000000E+000	0.0000000E+000	0.0000000E+000	6.3760994E+001	0.0000000E+000	0.0000000E+000	0.0000000E+000	-6.3760994E+001	0.0000000E+000	0.0000000E+000	0.0000000E+000	-2.6239004E+001	0.0000000E+000	0.0000000E+000	0.0000000E+000	2.6239004E+001	2.0287809E+000	6.3760994E+001
3.2936332E+000	2.7520633E+002	1.4536623E+002	3.1123923E+002	-2.7843378E+001	09/05/2018 15:24:18.9764	8.6196773E-003	1.8581752E-004	3.3241559E+002	7.2513649E+001	1.000000000000000E+000	12	2.0731673E-002	6.6610090E-005	2.8409902E-003	1.5006341E-003	3.2129625E-003	2.7843378E+001	7.2513633E+004	1.3728233E+005	1.5525677E+005	-6.2156624E+001	0.0000000E+000	0.0000000E+000	0.0000000E+000	6.2156624E+001	0.0000000E+000	0.0000000E+000	0.0000000E+000	-6.2156624E+001	0.0000000E+000	0.0000000E+000	0.0000000E+000	-2.7843378E+001	0.0000000E+000	0.0000000E+000	0.0000000E+000	2.7843378E+001	1.8931930E+000	6.2156624E+001
2.4660668E+000	2.9928210E+002	1.6694215E+002	3.4269443E+002	-2.9153156E+001	09/05/2018 15:24:22.2984	8.6259097E-003	1.7611377E-004	3.8658881E+002	9.1741791E+001	1.000000000000000E+000	12	2.0730123E-002	6.0491566E-005	2.5483947E-003	1.4215166E-003	2.9180516E-003	2.9153156E+001	9.1741789E+004	1.6446820E+005	1.8832511E+005	-6.0846844E+001	0.0000000E+000	0.0000000E+000	0.0000000E+000	6.0846844E+001	0.0000000E+000	0.0000000E+000	0.0000000E+000	-6.0846844E+001	0.0000000E+000	0.0000000E+000	0.0000000E+000	-2.9153156E+001	0.0000000E+000	0.0000000E+000	0.0000000E+000	2.9153156E+001	1.7927294E+000	6.0846848E+001
1.8425707E+000	3.2635904E+002	1.9021628E+002	3.7774655E+002	-3.0235495E+001	09/05/2018 15:24:26.7147	8.6298669E-003	2.1797352E-004	4.5409665E+002	1.1514435E+002	1.000000000000000E+000	12	2.0728562E-002	5.4874257E-005	2.2871499E-003	1.3330507E-003	2.6472777E-003	3.0235495E+001	1.1514434E+005	1.9755617E+005	2.2866277E+005	-5.9764503E+001	0.0000000E+000	0.0000000E+000	0.0000000E+000	5.9764503E+001	0.0000000E+000	0.0000000E+000	0.0000000E+000	-5.9764503E+001	0.0000000E+000	0.0000000E+000	0.0000000E+000	-3.0235495E+001	0.0000000E+000	0.0000000E+000	0.0000000E+000	3.0235495E+001	1.7157261E+000	5.9764503E+001
1.3812761E+000	3.5491031E+002	2.1484612E+002	4.1487369E+002	-3.1188755E+001	09/05/2018 15:24:32.5821	8.6295912E-003	2.2308154E-004	5.3630536E+002	1.4382532E+002	1.000000000000000E+000	12	2.0730009E-002	4.9967039E-005	2.0619913E-003	1.2482333E-003	2.4103723E-003	3.1188755E+001	1.4382533E+005	2.3758906E+005	2.7773059E+005	-5.8811245E+001	0.0000000E+000	0.0000000E+000	0.0000000E+000	5.8811245E+001	0.0000000E+000	0.0000000E+000	0.0000000E+000	-5.8811245E+001	0.0000000E+000	0.0000000E+000	0.0000000E+000	-3.1188755E+001	0.0000000E+000	0.0000000E+000	0.0000000E+000	3.1188755E+001	1.6519279E+000	5.8811249E+001
1.0333992E+000	3.8278616E+002	2.4312146E+002	4.5346808E+002	-3.2421120E+001	09/05/2018 15:24:41.4100	8.6272061E-003	5.5661727E-005	6.3347388E+002	1.8208823E+002	1.000000000000000E+000	13	2.0733740E-002	4.5722601E-005	1.8614989E-003	1.1823059E-003	2.2052268E-003	3.2421120E+001	1.8208822E+005	2.8669150E+005	3.3962941E+005	-5.7578880E+001	0.0000000E+000	0.0000000E+000	0.0000000E+000	5.7578880E+001	0.0000000E+000	0.0000000E+000	0.0000000E+000	-5.7578880E+001	0.0000000E+000	0.0000000E+000	0.0000000E+000	-3.2421120E+001	0.0000000E+000	0.0000000E+000	0.0000000E+000	3.2421120E+001	1.5744647E+000	5.7578880E+001
7.7320820E-001	4.0788904E+002	2.7855521E+002	4.9392963E+002	-3.4329914E+001	09/05/2018 15:24:51.8317	8.6293807E-003	5.3643449E-005	7.3894550E+002	2.3501999E+002	1.000000000000000E+000	13	2.0731237E-002	4.1972045E-005	1.6719062E-003	1.1417767E-003	2.0245800E-003	3.4329914E+001	2.3502000E+005	3.4414034E+005	4.1673369E+005	-5.5670086E+001	0.0000000E+000	0.0000000E+000	0.0000000E+000	5.5670086E+001	0.0000000E+000	0.0000000E+000	0.0000000E+000	-5.5670086E+001	0.0000000E+000	0.0000000E+000	0.0000000E+000	-3.4329914E+001	0.0000000E+000	0.0000000E+000	0.0000000E+000	3.4329914E+001	1.4643023E+000	5.5670090E+001
5.7853222E-001	4.2939862E+002	3.2672638E+002	5.3956769E+002	-3.7267250E+001	09/05/2018 15:25:05.7333	8.6209746E-003	4.3266591E-005	8.4199286E+002	3.0873434E+002	1.000000000000000E+000	13	2.0725243E-002	3.8410828E-005	1.4749211E-003	1.1222570E-003	1.8533356E-003	3.7267250E+001	3.0873431E+005	4.0575263E+005	5.0985494E+005	-5.2732750E+001	0.0000000E+000	0.0000000E+000	0.0000000E+000	5.2732750E+001	0.0000000E+000	0.0000000E+000	0.0000000E+000	-5.2732750E+001	0.0000000E+000	0.0000000E+000	0.0000000E+000	-3.7267250E+001	0.0000000E+000	0.0000000E+000	0.0000000E+000	3.7267250E+001	1.3142453E+000	5.2732750E+001
4.3306541E-001	4.4757739E+002	3.9368176E+002	5.9607959E+002	-4.1334332E+001	09/05/2018 15:25:24.2821	8.6241849E-003	4.0012375E-005	9.3351501E+002	4.0719592E+002	1.000000000000000E+000	13	2.0728845E-002	3.4775298E-005	1.2596784E-003	1.1079925E-003	1.6776284E-003	4.1334332E+001	4.0719597E+005	4.6294169E+005	6.1654163E+005	-4.8665668E+001	0.0000000E+000	0.0000000E+000	0.0000000E+000	4.8665668E+001	0.0000000E+000	0.0000000E+000	0.0000000E+000	-4.8665668E+001	0.0000000E+000	0.0000000E+000	0.0000000E+000	-4.1334332E+001	0.0000000E+000	0.0000000E+000	0.0000000E+000	4.1334332E+001	1.1369015E+000	4.8665665E+001
3.2390133E-001	4.6426077E+002	4.8764023E+002	6.7329865E+002	-4.6406948E+001	09/05/2018 15:25:49.0601	8.5999873E-003	2.9990370E-005	1.0076458E+003	5.2855658E+002	1.000000000000000E+000	13	2.0730667E-002	3.0789706E-005	1.0241098E-003	1.0756823E-003	1.4852250E-003	4.6406948E+001	5.2855656E+005	5.0321538E+005	7.2979294E+005	-4.3593052E+001	0.0000000E+000	0.0000000E+000	0.0000000E+000	4.3593052E+001	0.0000000E+000	0.0000000E+000	0.0000000E+000	-4.3593052E+001	0.0000000E+000	0.0000000E+000	0.0000000E+000	-4.6406948E+001	0.0000000E+000	0.0000000E+000	0.0000000E+000	4.6406948E+001	9.5205593E-001	4.3593048E+001
2.4232319E-001	4.8001840E+002	6.1647852E+002	7.8132159E+002	-5.2094040E+001	09/05/2018 15:26:22.1586	8.5994452E-003	3.9434599E-005	1.0653865E+003	6.6325940E+002	1.000000000000000E+000	13	2.0729531E-002	2.6531368E-005	7.8631809E-004	1.0098533E-003	1.2798827E-003	5.2094040E+001	6.6325938E+005	5.1644416E+005	8.4061144E+005	-3.7905960E+001	0.0000000E+000	0.0000000E+000	0.0000000E+000	3.7905960E+001	0.0000000E+000	0.0000000E+000	0.0000000E+000	-3.7905960E+001	0.0000000E+000	0.0000000E+000	0.0000000E+000	-5.2094040E+001	0.0000000E+000	0.0000000E+000	0.0000000E+000	5.2094040E+001	7.7864581E-001	3.7905960E+001
1.8153407E-001	4.9733896E+002	7.9138232E+002	9.3468286E+002	-5.7852966E+001	09/05/2018 15:27:06.3198	8.6256042E-003	4.4584551E-005	1.1078365E+003	7.9418158E+002	1.000000000000000E+000	13	2.0734802E-002	2.2183784E-005	5.6927738E-004	9.0585317E-004	1.0698816E-003	5.7852966E+001	7.9418150E+005	4.9909806E+005	9.3798888E+005	-3.2147034E+001	0.0000000E+000	0.0000000E+000	0.0000000E+000	3.2147034E+001	0.0000000E+000	0.0000000E+000	0.0000000E+000	-3.2147034E+001	0.0000000E+000	0.0000000E+000	0.0000000E+000	-5.7852966E+001	0.0000000E+000	0.0000000E+000	0.0000000E+000	5.7852966E+001	6.2844336E-001	3.2147034E+001
1.3584591E-001	5.1690259E+002	1.0272748E+003	1.1499921E+003	-6.3289440E+001	09/05/2018 15:28:05.3126	8.6302739E-003	4.4404555E-005	1.1404780E+003	9.1006097E+002	1.000000000000000E+000	13	2.0726867E-002	1.8023487E-005	3.9085804E-004	7.7677803E-004	8.6957123E-004	6.3289440E+001	9.1006094E+005	4.5792316E+005	1.0187760E+006	-2.6710560E+001	0.0000000E+000	0.0000000E+000	0.0000000E+000	2.6710560E+001	0.0000000E+000	0.0000000E+000	0.0000000E+000	-2.6710560E+001	0.0000000E+000	0.0000000E+000	0.0000000E+000	-6.3289440E+001	0.0000000E+000	0.0000000E+000	0.0000000E+000	6.3289440E+001	5.0317848E-001	2.6710556E+001
1.0172522E-001	5.4111267E+002	1.3416499E+003	1.4466608E+003	-6.8034851E+001	09/05/2018 15:29:24.0722	8.5994964E-003	4.8929192E-005	1.1661443E+003	1.0029916E+003	1.000000000000000E+000	13	2.0728335E-002	1.4328401E-005	2.5855581E-004	6.4107048E-004	6.9124706E-004	6.8034851E+001	1.0029915E+006	4.0452538E+005	1.0814956E+006	-2.1965149E+001	0.0000000E+000	0.0000000E+000	0.0000000E+000	2.1965149E+001	0.0000000E+000	0.0000000E+000	0.0000000E+000	-2.1965149E+001	0.0000000E+000	0.0000000E+000	0.0000000E+000	-6.8034851E+001	0.0000000E+000	0.0000000E+000	0.0000000E+000	6.8034851E+001	4.0331882E-001	2.1965149E+001
7.6103695E-002	5.7148651E+002	1.7608074E+003	1.8512264E+003	-7.2018677E+001	09/05/2018 15:31:09.3269	8.6342217E-003	5.1086903E-005	1.1876885E+003	1.0745018E+003	1.000000000000000E+000	13	2.0725489E-002	1.1195545E-005	1.6675808E-004	5.1379844E-004	5.4018246E-004	7.2018677E+001	1.0745019E+006	3.4873963E+005	1.1296785E+006	-1.7981323E+001	0.0000000E+000	0.0000000E+000	0.0000000E+000	1.7981323E+001	0.0000000E+000	0.0000000E+000	0.0000000E+000	-1.7981323E+001	0.0000000E+000	0.0000000E+000	0.0000000E+000	-7.2018677E+001	0.0000000E+000	0.0000000E+000	0.0000000E+000	7.2018677E+001	3.2455936E-001	1.7981323E+001
5.6966495E-002	6.1345648E+002	2.3133701E+003	2.3933262E+003	-7.5148209E+001	09/05/2018 15:33:29.9200	8.6327428E-003	4.1232401E-005	1.2076902E+003	1.1283452E+003	1.000000000000000E+000	13	2.0737207E-002	8.6645969E-006	1.0709765E-004	4.0386978E-004	4.1782856E-004	7.5148209E+001	1.1283453E+006	2.9921306E+005	1.1673438E+006	-1.4851791E+001	0.0000000E+000	0.0000000E+000	0.0000000E+000	1.4851791E+001	0.0000000E+000	0.0000000E+000	0.0000000E+000	-1.4851791E+001	0.0000000E+000	0.0000000E+000	0.0000000E+000	-7.5148209E+001	0.0000000E+000	0.0000000E+000	0.0000000E+000	7.5148209E+001	2.6517871E-001	1.4851791E+001
4.2644646E-002	6.6440247E+002	3.0507805E+003	3.1222896E+003	-7.7713898E+001	09/05/2018 15:36:37.7096	8.6315889E-003	5.5855970E-005	1.2233329E+003	1.1679392E+003	1.000000000000000E+000	13	2.0738132E-002	6.6419634E-006	6.8152993E-005	3.1294255E-004	3.2027779E-004	7.7713898E+001	1.1679391E+006	2.5435516E+005	1.1953151E+006	-1.2286102E+001	0.0000000E+000	0.0000000E+000	0.0000000E+000	1.2286102E+001	0.0000000E+000	0.0000000E+000	0.0000000E+000	-1.2286102E+001	0.0000000E+000	0.0000000E+000	0.0000000E+000	-7.7713898E+001	0.0000000E+000	0.0000000E+000	0.0000000E+000	7.7713898E+001	2.1778114E-001	1.2286102E+001
3.1913798E-002	7.3375134E+002	4.0208015E+003	4.0872039E+003	-7.9657959E+001	09/05/2018 15:40:48.6218	8.5987570E-003	5.5581004E-005	1.2403064E+003	1.2003328E+003	1.000000000000000E+000	13	2.0731300E-002	5.0722451E-006	4.3923450E-005	2.4069109E-004	2.4466604E-004	7.9657959E+001	1.2003329E+006	2.1904741E+005	1.2201560E+006	-1.0342041E+001	0.0000000E+000	0.0000000E+000	0.0000000E+000	1.0342041E+001	0.0000000E+000	0.0000000E+000	0.0000000E+000	-1.0342041E+001	0.0000000E+000	0.0000000E+000	0.0000000E+000	-7.9657959E+001	0.0000000E+000	0.0000000E+000	0.0000000E+000	7.9657959E+001	1.8248883E-001	1.0342041E+001
2.3876827E-002	8.2854877E+002	5.3022490E+003	5.3665947E+003	-8.1118576E+001	09/05/2018 15:47:05.9457	8.6157927E-003	5.9857707E-006	1.2571392E+003	1.2271736E+003	1.000000000000000E+000	14	2.0725589E-002	3.8619628E-006	2.8768722E-005	1.8410370E-004	1.8633790E-004	8.1118576E+001	1.2271738E+006	1.9176267E+005	1.2420661E+006	-8.8814240E+000	0.0000000E+000	0.0000000E+000	0.0000000E+000	8.8814240E+000	0.0000000E+000	0.0000000E+000	0.0000000E+000	-8.8814240E+000	0.0000000E+000	0.0000000E+000	0.0000000E+000	-8.1118576E+001	0.0000000E+000	0.0000000E+000	0.0000000E+000	8.1118576E+001	1.5626365E-001	8.8814240E+000
1.7841151E-002	9.5310791E+002	7.0072852E+003	7.0718076E+003	-8.2254349E+001	09/05/2018 15:54:34.7229	8.6360443E-003	6.2365434E-006	1.2730559E+003	1.2499314E+003	1.000000000000000E+000	14	2.0732217E-002	2.9316714E-006	1.9058172E-005	1.4011639E-004	1.4140656E-004	8.2254349E+001	1.2499315E+006	1.7001159E+005	1.2614408E+006	-7.7456512E+000	0.0000000E+000	0.0000000E+000	0.0000000E+000	7.7456512E+000	0.0000000E+000	0.0000000E+000	0.0000000E+000	-7.7456512E+000	0.0000000E+000	0.0000000E+000	0.0000000E+000	-8.2254349E+001	0.0000000E+000	0.0000000E+000	0.0000000E+000	8.2254349E+001	1.3601671E-001	7.7456512E+000
1.3377565E-002	1.1233408E+003	9.2216748E+003	9.2898428E+003	-8.3054718E+001	09/05/2018 16:04:33.2198	8.6236848E-003	5.2201553E-006	1.2901294E+003	1.2712651E+003	1.000000000000000E+000	14	2.0728832E-002	2.2313436E-006	1.3016517E-005	1.0685456E-004	1.0764445E-004	8.3054718E+001	1.2712651E+006	1.5485950E+005	1.2806625E+006	-6.9452820E+000	0.0000000E+000	0.0000000E+000	0.0000000E+000	6.9452820E+000	0.0000000E+000	0.0000000E+000	0.0000000E+000	-6.9452820E+000	0.0000000E+000	0.0000000E+000	0.0000000E+000	-8.3054718E+001	0.0000000E+000	0.0000000E+000	0.0000000E+000	8.3054718E+001	1.2181527E-001	6.9452820E+000
1.0005763E-002	1.3527096E+003	1.2168300E+004	1.2243257E+004	-8.3656662E+001	09/05/2018 16:17:53.3813	8.6353980E-003	5.3307244E-006	1.3071940E+003	1.2912369E+003	1.000000000000000E+000	14	2.0730527E-002	1.6932199E-006	9.0242411E-006	8.1177561E-005	8.1677616E-005	8.3656662E+001	1.2912368E+006	1.4354253E+005	1.2991909E+006	-6.3433380E+000	0.0000000E+000	0.0000000E+000	0.0000000E+000	6.3433380E+000	0.0000000E+000	0.0000000E+000	0.0000000E+000	-6.3433380E+000	0.0000000E+000	0.0000000E+000	0.0000000E+000	-8.3656662E+001	0.0000000E+000	0.0000000E+000	0.0000000E+000	8.3656662E+001	1.1116669E-001	6.3433380E+000
